Repository: atomprobe-tc/ifes-apt-tc-data-modeling

# ifes-apt-tc-data-modeling

## Context:
`ifes-apt-tc-data-modeling` is a collection of Python modules for reading file formats
that are used in the research field of atom-probe tomography and field-ion microscopy.

The project combines all publicly available efforts of the atom probe research community
that individuals and [AMETEK/Cameca](https://github.com/CamecaAPT) as the leading technology partner in the field
have exchanged about how to work with different file formats that are used for atom probe.

File: tests/data/rrng/examples_with_provenance/aus_sydney_theska/aus_sydney_theska.0.4.dc3a44a0ba1b1a8c229a21641b35502030209ecff90b89324e84d7bb1e1e9a17.rrng
mq1 mq2 volume element color
Range1=26.8800 27.0500 Vol:0.01661 Al:1 Color:33FFFF
Range2=13.4500 13.6400 Vol:0.01661 Al:1 Color:33FFFF
Range3=14.4500 14.5200 Vol:0.02003 Si:1 Color:CCCCCC
Range4=13.9400 14.0900 Vol:0.02003 Si:1 Color:CCCCCC
Range5=22.9100 23.0300 Vol:0.01767 Ti:1 Color:003333
Range6=23.4100 23.5300 Vol:0.01767 Ti:1 Color:003333
Range7=23.9000 24.0900 Vol:0.01767 Ti:1 Color:003333
Range8=24.4000 24.5400 Vol:0.01767 Ti:1 Color:003333
Range9=15.2400 15.4800 Vol:0.01767 Ti:1 Color:003333
Range10=15.5900 15.7800 Vol:0.01767 Ti:1 Color:003333
Range11=15.9000 16.1700 Vol:0.01767 Ti:1 Color:003333
Range12=16.2700 16.4500 Vol:0.01767 Ti:1 Color:003333
Range13=16.5800 16.8000 Vol:0.01767 Ti:1 Color:003333
Range14=25.9100 26.0700 Vol:0.01201 Cr:1 Color:FF33CC
Range15=26.4200 26.5400 Vol:0.01201 Cr:1 Color:FF33CC
Range16=24.9100 25.0600 Vol:0.01201 Cr:1 Color:FF33CC
Range17=27.9100 28.0600 Vol:0.01177 Fe:1 Color:6A4E8C
Range18=28.4200 28.5100 Vol:0.01177 Fe:1 Color:6A4E8C
Range19=28.9200 29.0800 Vol:0.01094 Ni:1 Color:00CC00
Range20=57.7800 58.1100 Vol:0.01094 Ni:1 Color:00CC00
Range21=59.8000 60.1500 Vol:0.01094 Ni:1 Color:00CC00
Range22=60.8300 61.0900 Vol:0.01094 Ni:1 Color:00CC00
Range23=61.8300 62.1000 Vol:0.01094 Ni:1 Color:00CC00
Range24=63.8300 64.0800 Vol:0.01094 Ni:1 Color:00CC00
Range25=29.9100 30.0700 Vol:0.01094 Ni:1 Color:00CC00
Range26=30.9180 31.0500 Vol:0.01094 Ni:1 Color:00CC00
Range27=30.4180 30.5200 Vol:0.01094 Ni:1 Color:00CC00
Range28=58.8300 59.0800 Vol:0.01108 Co:1 Color:0000FF
Range29=29.4000 29.5700 Vol:0.01108 Co:1 Color:0000FF
Range30=45.8600 46.0400 Vol:0.01558 Mo:1 Color:FF0033
Range31=46.8650 47.0300 Vol:0.01558 Mo:1 Color:FF0033
Range32=47.3700 47.5200 Vol:0.01558 Mo:1 Color:FF0033
Range33=48.3720 48.5360 Vol:0.01558 Mo:1 Color:FF0033
Range34=48.8700 49.0300 Vol:0.01558 Mo:1 Color:FF0033
Range35=49.8720 50.0330 Vol:0.01558 Mo:1 Color:FF0033
Range36=30.5800 30.6900 Vol:0.01558 Mo:1 Color:FF0033
Range37=31.2500 31.3600 Vol:0.01558 Mo:1 Color:FF0033
Range38=31.5500 31.7100 Vol:0.01558 Mo:1 Color:FF0033
Range39=32.2300 32.3700 Vol:0.01558 Mo:1 Color:FF0033
Range40=32.5300 32.7300 Vol:0.01558 Mo:1 Color:FF0033
Range41=33.2210 33.4130 Vol:0.01558 Mo:1 Color:FF0033
Range42=47.8690 48.0200 Vol:0.01558 Mo:1 Color:FF0033
Range43=12.9650 13.2800 Vol:0.00878 C:1 Color:660033
Range44=11.9400 12.2050 Vol:0.00878 C:1 Color:660033
Range45=5.9100 6.2900 Vol:0.00878 C:1 Color:660033
Range46=6.4400 6.6700 Vol:0.00878 C:1 Color:660033
Range47=2.9800 3.0500 Vol:0.00878 C:1 Color:660033
Range48=5.4650 5.6700 Vol:0.00729 B:1 Color:0033FF
Range49=4.9660 5.1300 Vol:0.00729 B:1 Color:0033FF
Range50=9.9650 10.1500 Vol:0.00729 B:1 Color:0033FF
Range51=10.9300 11.2100 Vol:0.00729 B:1 Color:0033FF
Range52=3.3200 3.3700 Vol:0.00729 B:1 Color:0033FF
Range53=3.6400 3.7100 Vol:0.00729 B:1 Color:0033FF
Range54=25.4300 25.4900 Vol:0.01382 V:1 Color:CC00CC
Range55=91.7200 92.0800 Vol:0.03115 Mo:2 Color:FF0000
Range56=92.8300 93.1800 Vol:0.03115 Mo:2 Color:FF0000
Range57=93.3800 93.6500 Vol:0.03115 Mo:2 Color:FF0000
Range58=93.8600 94.2000 Vol:0.03115 Mo:2 Color:FF0000
Range59=94.3500 94.6500 Vol:0.03115 Mo:2 Color:FF0000
Range60=94.8900 95.1800 Vol:0.03115 Mo:2 Color:FF0000
Range61=95.3700 95.6400 Vol:0.03115 Mo:2 Color:FF0000
Range62=95.8400 96.1600 Vol:0.03115 Mo:2 Color:FF0000
Range63=96.3500 96.6400 Vol:0.03115 Mo:2 Color:FF0000
Range64=96.8400 97.1700 Vol:0.03115 Mo:2 Color:FF0000
Range65=97.3800 97.6400 Vol:0.03115 Mo:2 Color:FF0000
Range66=97.8100 98.1700 Vol:0.03115 Mo:2 Color:FF0000
Range67=98.3600 98.6300 Vol:0.03115 Mo:2 Color:FF0000
Range68=98.8600 99.1900 Vol:0.03115 Mo:2 Color:FF0000
Range69=99.8100 100.1000 Vol:0.03115 Mo:2 Color:FF0000
Range70=12.2050 12.8100 Vol:0.02635 C:3 Color:660033
Range71=53.3600 53.5400 Vol:0.02436 Mo:1C:1 Color:660033
Range72=54.3500 54.5400 Vol:0.02436 Mo:1C:1 Color:660033
Range73=54.8350 55.0800 Vol:0.02436 Mo:1C:1 Color:660033
Range74=51.8500 52.0500 Vol:0.02436 Mo:1C:1 Color:660033
Range75=52.8500 53.0400 Vol:0.02436 Mo:1C:1 Color:660033
Range76=53.8500 54.0500 Vol:0.02436 Mo:1C:1 Color:660033
Range77=55.8400 56.0900 Vol:0.02436 Mo:1C:1 Color:660033
Range78=14.9700 15.0600 Vol:0.02248 N:1 Color:99CC00
Range79=11.5750 11.9000 Vol:0.02486 B:1C:2 Color:660033
Range80=17.9400 18.1300 Vol:0.05271 C:6 Color:660033
Range81=18.4650 18.6200 Vol:0.05271 C:6 Color:660033
Range82=18.1300 18.3600 Vol:0.05271 C:6 Color:660033
Range83=18.9000 19.0700 Vol:0.05271 C:6 Color:660033
Range84=35.6900 36.4900 Vol:0.10541 C:12 Color:660033
Range85=36.8550 37.1750 Vol:0.10541 C:12 Color:660033
Range86=31.8700 32.0900 Vol:0.07028 C:8 Color:731D1D
[Ranges]
Number=0
